Repository: lucavnz/ES2M

# Caratterizzazione Risonatore MEMS ad Arco & Analisi del Ringdown

Progetto di caratterizzazione elettromeccanica, modellizzazione circuitale equivalente (Butterworth-Van Dyke) e strategie di controllo/soppressione attiva del decadimento libero (*ringdown*) per risonatori MEMS capacitivi ad arco in polisilicio.

---

## 🔬 Struttura del Progetto

- **`analyze_ringdown.py`**: Script di analisi del segnale di oscilloscopio, calcolo dell'inviluppo con Trasformata di Hilbert, gestione dell'aliasing spettrale, fitting esponenziale ($A(t) = A_0 e^{-t/\tau}$) e calcolo del fattore di merito $Q$.
- **`plot_raw_csv.py`**: Visualizzazione dettagliata dei punti campionati grezzi e zoom sinusoidale.
- **`Appunti_PMUT_Equazioni_Ringdown.tex` / `.pdf`**: Compendio teorico-matematico completo con linearizzazione, modello RLC equivalente, analisi dello smorzamento in ciclo aperto e strategie di controllo attivo in retroazione.
- **`correzioni.tex`**: Documento di sintesi con le correzioni dei segni di softening elettrostatico, ordini di grandezza del guadagno e parametri circuitali della spia virtuale.
- **`Paper/`**: Articoli scientifici e report sperimentali di riferimento (Frangi et al. 2023, Nastro et al. 2026, Wu et al. 2021, UniBS Report).
- **`Modellizzazione/` & `Chat Ai e appunti/`**: Note analitiche e documentazione integrativa.

---

## ⚡ Parametri Chiave del Dispositivo

| Parametro | Valore Nominale | Descrizione |
|---|---|---|
| $f_{r1}$ | $\approx 416.6\text{ kHz}$ | Frequenza fondamentale del $1^\circ$ modo flessionale |
| $f_{r2}$ | $\approx 834.15\text{ kHz}$ | Frequenza del $2^\circ$ modo (Risonanza Interna 1:2) |
| $Q_1$ | $\approx 2800$ | Fattore di qualità meccanico in vuoto/bassa pressione |
| $\tau$ | $\approx 2.14\text{ ms}$ | Costante di tempo naturale del decadimento libero |
| $t_{d}$ | $\approx 4.92\text{ ms}$ | Tempo di estinzione libera (attenuazione $\times 10$) |
| $L_m$ | $\sim 37\text{ kH}$ | Induttanza motional equivalente RLC |
| $C_m$ | $\sim 0.0038\text{ fF}$ | Capacità motional equivalente RLC |
| $R_m$ | $\sim 35\text{ M}\Omega$ | Resistenza motional equivalente RLC |

---

## 🚀 Utilizzo degli Script

```bash

# Esecuzione analisi del ringdown da file scope_0.csv
python analyze_ringdown.py

# Visualizzazione dati grezzi campionati
python plot_raw_csv.py
```

# Suite di Misura: Risposta in Frequenza del Ringdown

Cartella dedicata all'analisi sperimentale dell'ampiezza di decadimento libero (*ringdown*) in funzione della frequenza di eccitazione attorno alla risonanza ammorbidita $f_s$.

## 🔬 Condizioni Sperimentali
- **Dispositivo**: Risonatore capacitivo ad arco MEMS in polisilicio (DIE D4)
- **Tensione DC**: $V_{\mathrm{DC}} = 5.0\,\mathrm{V}$ (regime di *spring softening*)
- **Ampiezza AC**: $V_{\mathrm{in}} = 100\,\mathrm{mV}_{\mathrm{pp}}$
- **Burst**: 2500 cicli sinusoidali
- **Periodo Burst ($T_g$)**: $12\,\mathrm{ms}$
- **File di misura sorgente**: `../Misure/scope_5.csv` ... `../Misure/scope_29.csv` (25 punti)

---

## 📂 Contenuto della Cartella

| File | Tipo | Descrizione |
|---|---|---|
| **[`analizza_ringdown_frequenza.py`](./analizza_ringdown_frequenza.py)** | Script Python | Elabora tutti i file CSV in `../Misure/`, rileva lo spegnimento del gate, applica il blanking di $30\,\mu\mathrm{s}$, calcola l'inviluppo di Hilbert, esegue il fit esponenziale ai minimi quadrati, estrae $f_s$, $\tau$, $Q$ e genera i grafici |
| **[`tabella_risultati_ringdown.csv`](./tabella_risultati_ringdown.csv)** | Tabella Dati | Valori numerici per ciascun file: $f_{\mathrm{in}}$, $f_s$, $\Delta f$, $A_0$ [mV], $\tau$ [ms], $Q$, $R^2$, $A_{\mathrm{RMS}}$ |
| **[`campana_risonanza_A0_vs_freq.png`](./campana_risonanza_A0_vs_freq.png)** | Grafico 1 | Campana di risonanza $A_0$ vs $f_{\mathrm{in}}$ e risposta centrata vs $\Delta f = f_{\mathrm{in}} - f_s^{(i)}$, con fit Lorentziano e banda a $-3\,\mathrm{dB}$ |
| **[`deriva_frequenza_e_tau.png`](./deriva_frequenza_e_tau.png)** | Grafico 2 | Verifica della deriva termica di $f_s$ lungo la sequenza e dimostrazione dell'invarianza intrinseca di $\tau$ e $Q$ |
| **[`gallery_inviluppi_ringdown.png`](./gallery_inviluppi_ringdown.png)** | Grafico 3 | Confronto a 4 riquadri dei segnali nel tempo, inviluppi e fit a diverse frequenze |
| **[`analisi_duffing_intra_ringdown.png`](./analisi_duffing_intra_ringdown.png)** | Grafico 4 | Spettrogramma STFT e traccia della frequenza istantanea $f(t)$ per verificare l'effetto Duffing a grande ampiezza |

---

## 🚀 Come rieseguire l'analisi
Dalla cartella corrente:
```bash
python analizza_ringdown_frequenza.py
```
oppure dalla radice del repository:
```bash
python Analisi_Ampiezza_Frequenza/analizza_ringdown_frequenza.py
```

File: Analisi_Ampiezza_Frequenza/tabella_risultati_ringdown.csv
File_Num,f_in_Hz,fs_rd_Hz,delta_f_Hz,A0_mV,tau_ms,Q_factor,R2_fit,A_rms_1ms_mV,offset_mV
17,417260.0,417852.76,-592.76,3.806,1.7736,2328.3,0.96512,2.764,0.867
16,417460.0,417853.37,-393.37,6.392,1.9956,2619.7,0.98360,4.060,0.713
15,417560.0,417852.21,-292.21,10.818,2.5554,3354.5,0.99170,6.275,-0.190
14,417660.0,417854.49,-194.49,13.832,2.4260,3184.7,0.98900,8.032,-0.169
13,417710.0,417854.77,-144.77,21.237,2.3812,3125.9,0.99478,12.284,-0.092
12,417760.0,417852.70,-92.70,30.834,2.5309,3322.4,0.99018,17.669,-0.928
11,417770.0,417853.13,-83.13,32.254,2.5389,3332.8,0.99192,18.432,-0.989
10,417780.0,417852.97,-72.97,33.500,2.5327,3324.8,0.99002,19.246,-0.949
9,417790.0,417852.13,-62.13,34.915,2.6180,3436.7,0.98633,19.902,-1.436
8,417800.0,417852.30,-52.30,35.913,2.5423,3337.3,0.99377,20.453,-1.155
7,417810.0,417851.60,-41.60,36.552,2.5537,3352.3,0.99096,20.947,-1.175
6,417820.0,417850.88,-30.88,37.130,2.3914,3139.3,0.99866,21.288,-0.392
5,417830.0,417850.15,-20.15,37.085,2.4220,3179.3,0.99692,21.359,-0.423
18,417840.0,417847.21,-7.21,37.061,2.4693,3241.4,0.99450,21.387,-0.631
19,417850.0,417848.28,1.72,37.047,2.3528,3088.6,0.99951,21.293,-0.175
20,417860.0,417848.33,11.67,36.058,2.3058,3026.9,0.99911,20.991,0.258
21,417870.0,417846.96,23.04,35.805,2.3613,3099.7,0.99963,20.525,-0.257
22,417880.0,417847.46,32.54,34.606,2.2973,3015.6,0.99967,20.003,0.201
23,417890.0,417846.73,43.27,33.649,2.3058,3026.8,0.99909,19.394,0.069
24,417900.0,417848.40,51.60,32.503,2.3035,3023.9,0.99968,18.741,0.119
25,417950.0,417850.69,99.31,24.891,2.3303,3059.0,0.99902,14.380,-0.004
26,418000.0,417852.77,147.23,16.440,2.3904,3137.9,0.99053,9.655,0.025
27,418100.0,417851.91,248.09,10.988,2.4900,3268.7,0.99321,6.368,-0.148
28,418200.0,417852.28,347.72,8.182,2.3249,3052.0,0.98580,4.919,0.208
29,418400.0,417848.56,551.44,5.220,2.2806,2993.7,0.98482,3.253,0.326
